Repository: ilo-love7/battery-lifetime-guide

<div align="center">

# Reproducing Severson 2019 from Scratch

**A battery cycle-life prediction guide with the crash scenes left in**
  <b>English</b> · <a href="./README.zh-CN.md">简体中文</a>
</div>

---
> Predict how many cycles a battery has left from its first 100 cycles — Severson et al., *Nature Energy* 2019.
> This repository reproduces that paper, and keeps every bug, every misjudgement and every expectation that the data knocked down exactly where it happened.

**This is a guide-style repository. The main text — 13 documents covering theory, reproduction, a debugging log and interview cards — is written in Chinese.** This page summarises the results and points to the entry points; the Chinese version is [README.zh-CN.md](./README.zh-CN.md).

## Key results

On the official `test_ind` split (n = 43), an elastic net on 6 early-cycle features reaches **5.9% median percentage error** (95% bootstrap CI 5.1–8.9), against the paper's 9.1% point estimate. The full error-attribution chain (**33.6% → 5.9%**) is documented step by step.

| Model | Official-split median error | Mean | batch3 extrapolation | Whole-batch extrapolation |
|---|---|---|---|---|
| Elastic net (6 features) | **5.9%** [CI 5.1–8.9] | 36.5%* | 4.9% | 28.7% |
| Random forest | 8.2% [4.6–12.2] | 13.9% | 9.4% | 32.4% |
| Paper's reported value | 9.1% | — | not reported | not claimed |

\* The mean is dragged up by a few short-lived cells; excluding cells below 500 cycles gives 27.0%, and the prediction-truncation sensitivity run gives 24.1% — see `docs/03`. The paper reports no CI on the same protocol, so this is described as a point estimate in the same range, **not** as statistical agreement or superiority.

### Original work beyond the reproduction

- **Dataset audit** — all 34 NASA cells examined one by one; the cycle-life label holds for only **3/34**. Any "direct transfer" is training on poisoned labels.
- **Zero-shot transfer evidence chain** — MIT→NASA elastic-net transfer blows up by **×75–125**; measured against the MIT dev P05–P95 range, **18/18** cell × feature observations on the three NASA cells fall outside it. Details in `results/5_跨数据集迁移/MIT特征分位对照.csv`.
- **Domain-gap accounting** — four matched experiments rule out the suspects: label definition is excluded (E2 ×202), the voltage-window hypothesis is excluded *and reversed* (v2.1 rerun: a true 3.6–3.8 V slice goes E1 ×120 → ×246, so matching the window makes it worse). The main culprit is **protocol-level non-stationarity** — "the same early fingerprint, a different future".
- **Kaplan–Meier survival analysis** — the 11 censored cells turn from "discarded" into information: median lifetime **125 cycles**.

## What you can do with this guide

Six concrete jobs, each with a runnable entry point in this repository (CPU only; the tutorial route needs no datasets at all):

| Job | Entry point |
|---|---|
| **Try the whole pipeline with zero data** (toy random-forest demo; the "floor effect" on a synthetic 12-cell set) | `python scripts/run_project.py --stage quick` · `scripts/toy_random_forest.py` |
| **Reproduce the paper on the official `test_ind` split** (6-feature elastic net → 5.9% median error) | `python scripts/run_project.py --stage paper` · `scripts/step4_3f_official_split.py` |
| **Audit a public battery dataset before trusting its labels** (all 34 NASA cells examined; the label holds for only 3/34) | `python scripts/run_project.py --stage extensions` · `scripts/step5a_parse_nasa_v4.py` |
| **Measure cross-dataset transfer and account for the domain gap** (zero-shot MIT→NASA blows up ×75–125; the culprit is protocol-level non-stationarity) | `scripts/step5b_zero_shot_v2.py` · `scripts/step5c_decompose_v2.py` |
| **Turn censored cells into information with Kaplan–Meier survival analysis** | `scripts/step5d_survival_v2.py` · `scripts/step5d_validate_km.py` |
| **Run and extend the step-6 optimisation experiments** (main / transfer / survival) | `python scripts/run_project.py --stage optimization` · `scripts/step6a_main_optimization_v1.py`, `scripts/step6b_transfer_optimization_v1.py`, `scripts/step6c_survival_optimization_v1.py` |

Typical uses: (1) a **worked reference implementation** of Severson 2019 to diff your own reproduction against;
(2) a **dataset-audit checklist** ([`docs/06_数据集审计方法论.md`](docs/06_数据集审计方法论.md)) to apply before adopting any public battery dataset;
(3) **teaching material** for a battery-data course — 13 Chinese documents with hands-on exercises at every stage;

## Review and verification material

All review conclusions, the fix timeline, the full 34-cell NASA rerun and the release boundaries are collected in [`docs/项目审查与迭代记录.md`](docs/项目审查与迭代记录.md). Raw snapshots of three review rounds, task briefs and earlier work records are archived under `docs/archive/审查原始记录/`; the detailed optimisation numbers and execution log are in [`docs/工作记录_代码优化提案_2026-10-14.md`](docs/工作记录_代码优化提案_2026-10-14.md).

File: docs/archive/工作记录_优化提案_根目录副本备份_2026-10-14.md
# 电池寿命项目 · 代码优化提案执行记录

- 日期：2026-10-14
- 项目：`battery-lifetime-guide/`
- 范围：`docs/12_代码优化提案.md` 中 A1-A4、B1-B3 与 C
- 原则：不覆盖既有定稿脚本；主结果保留官方 84 颗开发池及固定 41/43 划分；夭折/短命电池不从测试集删除。

## 实施文件

| 文件 | 内容 |
|---|---|
| `scripts/optimization_common.py` | 官方六特征、续跑标签核验、84/41/43 划分、逐电池 bootstrap 共用实现 |
| `scripts/step6a_main_optimization_v1.py` | A1 手写网格、A2 多窗口/分块特征、A3 HGB/OOF stacking/Quantile GB、A4 Huber |
| `scripts/step6b_transfer_optimization_v1.py` | B1 z-score/CORAL 无标签重标定；B2 三例 leave-one-out few-shot |
| `scripts/step6c_survival_optimization_v1.py` | B3 Weibull AFT、Nelson-Aalen、删失电池条件预测区间及 10,000 次 bootstrap |
| `tests/test_optimization_common.py` | 占位圈、单圈假跌、恰好连续三圈三个标签测试 |
| `requirements.txt` | 锁定当前 Python 3.14.3 环境的直接依赖版本 |

所有实验脚本均支持 `argparse` 路径覆盖；随机数与模型随机状态固定为 42。原始数据仍在本机外部目录，默认路径可通过命令行改写。

## 主结果 A1-A4

共享加载器实测续跑标签为 `[1851, 2159, 2236, 1433, 1708]`，断言通过；官方开发池 84 颗，训练 41 颗、测试 43 颗。所有调参和特征组选择只在训练池四折 CV 内进行，所有候选在固定测试池统一评估一次。bootstrap 对测试电池有放回重采样 10,000 次，比较使用逐电池配对中位误差差值；改善至少 2pp 且 CI 排除零才记为“优于”。

| 候选 | 测试中位误差 | 95% bootstrap CI | 相对 EN6 配对差及 CI | 判读 |
|---|---:|---:|---:|---|
| EN6 基线 | 5.9% | [5.1, 8.9] | 基线 | 与既有 5.9% 结果一致 |
| A1 手写 EN 网格 | 6.3% | [5.0, 8.4] | +0.4pp [-0.4,+0.4] | 一致 |
| A2 CV 选中特征 EN | 6.5% | [5.7, 7.9] | +0.5pp [-2.1,+2.2] | 一致；选择的是 33 特征组合 |
| A2 CV 选中特征 RF | 8.2% | [5.3,12.1] | +2.3pp [-2.4,+6.1] | 一致；均值误差降至 13.7%，但中位优势不确定 |
| HGB | 13.5% | [7.4,21.2] | +7.5pp [+1.5,+14.3] | 劣于 |
| OOF stacking | 6.7% | [5.4,8.2] | +0.7pp [-1.1,+1.6] | 一致 |
| Huber 对数寿命 | 6.6% | [5.0,8.8] | +0.6pp [-0.7,+1.8] | 一致 |
| Quantile GB 中位数 | 8.3% | [5.5,13.7] | +2.3pp [-1.7,+7.9] | 一致；q10-q90 覆盖率 74.4% |

A4 的短命专门模型未拟合：官方训练池 148–335 圈只有 1 颗，少于提案设定的 5 颗探索门槛，不能做有意义的分类或交叉验证。

## 迁移与生存结果

| 实验 | 结果 |
|---|---|
| B1 EN 零样本 | 三例中位误差 9087.6%；z-score 374.3%，CORAL 495.1%。重标定后仍不可用；NASA 的 18/18 个特征值超出 MIT dev 的 P05-P95。 |
| B2 EN few-shot | 三折留一、每折两例拟合校准器，中位误差 27.4%，bootstrap CI [20.2,316.8]。结果仅探索性。 |
| B3 Weibull AFT | shape=2.872、scale=179.3 圈、中位估计 157.8 圈；KM 中位数 125 圈。Weibull/KM 的 10,000 次 bootstrap 95% CI 分别为 [102.4,+∞] / [97,+∞]，模型没有缩窄不确定性。11 颗删失样本另输出条件 p10/中位/p90 寿命。 |
| KM 独立验证 | 既有手写 KM 与 lifelines 逐点最大差 1.11e-16，中位数均为 125 圈。 |

B1 的重标定用三颗目标电池的无标签特征，因此是 transductive 设定；B2 使用留出电池标签只作最终评估。三例 bootstrap 区间高度离散，不外推为一般迁移规律。

## 结果产物与复跑

仓库内 `results/optimization_v1/` 为本次核验快照；按本机配置重跑时，结果默认写入被忽略的 `results/generated/optimization_v1/`。`main/` 含 CV、逐颗预测、区间和结论；`transfer/` 含迁移方法比较与逐颗预测；`survival/` 含 AFT 参数、删失预测、曲线比较和结论。

在项目根目录运行：

```powershell
Copy-Item config.example.toml config.toml
python scripts/run_project.py --show-paths
python scripts/run_project.py --stage quick
python scripts/run_project.py --stage optimization
python -m pytest tests -q
```

检查结果：pytest 6 项通过；全脚本编译、无数据 quick demo、paper 路线和 step6 optimization 路线均通过；KM 与 lifelines 交叉验证通过。extensions/full 要求 NASA 34 个文件；当前配置目录有 4 个，另一个候选目录有 8 个，均不完整，未重跑全量路线。系统其余工具包的 `pip check` 缺项与本项目无关。

GitHub 发布准备：所有可执行脚本使用共享 TOML/环境变量路径配置；quick demo 不需要原始数据；CI 在无数据环境运行编译、测试和 quick demo。通用数据集审计工具未实现，仍留作后续独立项目。一页报告 HTML/PDF 已同步统计口径，修订前 PDF 保存在 `项目一页报告_修订前备份_2026-10-14.pdf`。

File: docs/archive/项目全程记录_原始日志.md
# 锂电池循环寿命预测项目——全程工作记录

> 项目目标：复现 Severson et al., Nature Energy 2019《Data-driven prediction of battery cycle life before capacity degradation》（用前 100 圈数据预测电池循环寿命），作为求职作品集的核心技术项目。
> 记录时间：2026-10-13。项目进行中，阶段 1~5 已完成，阶段 6（GitHub README + 一页 PDF）待启动。
> 数据：NASA PCoE 4 颗（教学）+ 34 颗（全量）、MIT-Severson 124 颗官方数据集（8.3GB，3 个 .mat v7.3/HDF5）。

## 目录

- **阶段 1 模拟数据入门**：容量衰减模拟器、EOL 定义直觉、磨耗型 vs 拐点型
- **阶段 2 NASA 真实数据（4 颗）**：脏数据清洗、平滑判 EOL、删失数据概念
- **阶段 3 dQ/dV 老化指纹**：ΔQ(V) 特征物理含义、三种老化指纹
- **阶段 4.1 MIT 数据集解析**：HDF5 解引用、138 颗总表、容量不相关发现
- **阶段 4.2 ΔQ(V) 六特征移植**：log_var 负相关定性复现、特征重要性电压类 0.92
- **阶段 4.3 误差归因链**（33.6%→5.9% 四轮）：4.3a 首跑定位 / 4.3b 过拟合排除 / 4.3c 官方考卷对齐 / 4.3d 续跑合并（含 0 占位符 bug 与修复）/ 4.3e 双管道交叉验证 / 4.3f 官方划分定稿 + 不确定性量化
- **阶段 5 NASA 跨数据集泛化**：5a 数据集审计（3/34 可用标签）/ 5b 零样本迁移证据链 / 5c 域间隙拆账（协议级非平稳性定罪）/ 5d KM 生存分析
- **当前状态与下一步** / **文件清单**

---

## 阶段 1：模拟数据入门

做了什么：
- 写了一个容量衰减模拟器，三段式衰减模型：SEI 成膜期（早期快速下降）→ 线性衰减期 → 拐点跳水期。
- 画出第一张容量衰减曲线，用 EOL 阈值（容量降到 80%）计算循环寿命。
- 做改参数实验：改 EOL 阈值定义、改拐点位置，观察寿命怎么变。

建立的直觉：
- EOL 定义不同，算出来的寿命可以差很多——"寿命"不是客观存在，是物理行为×判定规则。
- 电池有两种死法：磨耗型（线性慢慢死）和拐点型（跳水暴毙），后者的寿命由拐点位置决定。

踩的坑：
- 自己模拟代码有 bug：SEI 损失在第 30 圈凭空消失。用"手算 vs 代码"对照找出来的。教训：模型输出必须抽查验证。

---

## 阶段 2：NASA 真实数据（4 颗）

做了什么：
- 下载并解析 4 颗真实电池（B0005 / B0006 / B0007 / B0018），第一次处理真实数据的脏：容量回升（局部反弹）、测试提前截止。
- 学会平滑后再判 EOL，理解删失数据（censored）：测试没测到 EOL ≠ 电池长寿，不能直接参与排名（生存分析思想）。

结论：
- 寿命排序对 EOL 定义稳健：B0007 最耐久，B0006 最短命。
- 每圈衰减率是跨测试时长的公平比较指标（不同电池测试圈数上限不同）。

---

## 阶段 3：dQ/dV 老化指纹与 ΔQ(V) 特征

做了什么：
- 建立真实数据清洗流程：剔除放电暂停段（电流≈0 的电压松弛点）→ 统一电压网格插值 → Savitzky-Golay 平滑 → dQ/dV 曲线。
- 画出 4 颗电池的 dQ/dV 演化图，识别三种老化指纹：LLI（锂库存损失）/ LAM（活性材料损失）/ 阻抗上升。
- 建立 ΔQ(V) = Q_100(V) − Q_10(V) 的特征思想：两条容量-电压曲线相减，放大细微老化差异。

物理直觉：
- 单点容量几乎不含老化机理信息；ΔQ(V) 曲线的形状（峰位移动、峰高变化）才携带"怎么老化"的信息。

---

## 阶段 4.1：MIT 数据集解析

做了什么：
- 解析 HDF5（v7.3）格式：引用层层解引用、MATLAB 1-based 对齐（经偏移敏感测试验证）。
- 140 颗电芯 → 过滤后 138 颗总表（`mit_cells_table.csv`）；官方逐颗剔除名单待补（不阻塞，管线参数化）。

关键发现：
- **第 100 圈容量与寿命几乎不相关**——单一容量指标预测不了寿命，必须看电压曲线形状，这正是论文立论。

---

## 阶段 4.2：ΔQ(V) 六特征移植

做了什么：
- 把六个 ΔQ 特征移植到 MIT 138 颗：log_var（ΔQ 方差）/ log_min / log_mean / slope / intercept / discrepancy，全部基于 Qdlin 第 10/100 圈（跳过第 1 圈 0 占位）。
- 特征散点图 ×6 + RF 特征重要性。

结果：
- **ilo自己从图上读出 log_var 与寿命负相关**——论文最强特征的定性复现；
- 特征重要性：电压类特征合计 0.92，容量类≈0——模型独立学出与论文一致的"形状 >> 容量"。

---

## 阶段 4.3：误差归因链（四轮，从 33.6% 到 5.9%）

### 4.3a 首跑定位

RF 首轮 batch2 中位 33.6%（训练集内 1.8%）——训练与测试差 30 倍，问题不在模型在数据。误差分析：最差 10 颗全是把 148~335 圈的早期夭折电池预测成 ~577 圈（RF 地板效应：预测被训练分布下限托住）。

### 4.3b 排除过拟合假设

RF 网格调参（leaf × depth 全扫）：32.7%，几乎不动 → 过拟合不是主因。换弹性网络：40.9%，更差 → 模型族不是主因。结论：结构性原因，回头看数据。

### 4.3c 对齐官方考卷

从官方 `LoadData.m` 挖出剔除名单（batch1 剔 MATLAB[9,11,13,14,23] 五颗中止电池；batch2 剔续跑 5 颗；标签定义 0.88Ah=80%），官方考卷 124 颗严丝合缝对齐后：31.6%。仍不够 → 还有结构性因素。另做留一批次轮换（ilo的提议落地）：→batch1 19.3% / →batch2 34.3% / →batch3 8.4%，结论 batch2 本征难。

### 4.3d 根因与续跑合并

根因锁定：训练集寿命仅 534~1227 圈，**5 颗续跑电池未合并**——官方 `LoadData.m` 会把 batch2 文件里 5 颗续跑电池的后段拼回 batch1 前 5 颗（配对 batch1 前 5 颗 ← batch2 文件 {7,8,9,15,16}），我们没做，训练集缺长寿命端。

4.3d 首跑引入新 bug：重算寿命从第 1 圈扫起，但 MIT 数据每颗电芯第 1 圈 QDischarge 是 0 Ah 占位值 → 5 颗标签全变 1 圈，训练集被毒化（训练范围 1~1074，CV MAE 异常跳到 0.135）。带毒结果（EN 10.8%"复现达成"）被ilo翻出的合并明细当场拆穿（1190→1），结论撤回。

### 4.3e 修复与交叉验证

稳健标签函数 robust_life（跳过开头 0 占位圈 + 连续 3 圈低于 0.88Ah 才判 EOL），先在 8 颗正常电池上验证（与结构体寿命系统性只差 1 圈）才允许合并；合并诊断（len(q2) 对照官方 add_len+1、q1 末圈 vs q2 首圈容量连续性）。合并后寿命 1851/2159/2236/1433/1708——与另一 AI 独立修复结果完全一致，交叉验证成立。

### 4.3f 官方划分定稿 + 不确定性量化

查证官方 README：论文 9.1% 用的是官方 test_ind 混合划分（batch1+batch2 共 124 颗开发集按索引抽测试），不是 batch1→batch2 整批外推——此前我们拿错考卷。按官方划分重跑（另修复 iterrows 副本写不回的标签 bug）：

| 模型 | 口径A 中位 | 口径A 均值 | batch3 | 整批外推 |
|---|---|---|---|---|
| 随机森林 | 8.2% | 13.9% | 9.4% | 32.2% |
| EN 六特征 | **5.9%** | 36.5% | 4.9% | 28.7% |
| EN 仅 log_var | 13.0% | 14.8% | 11.1% | — |
| 论文 | 9.1% | — | 未报告 | 未声称 |

不确定性量化（bootstrap 10000 次）：EN6 中位 5.9% [CI 5.1~8.9]，剔夭折 6.1%，截断后均值 24.1%（原 36.5）；RF 8.2% [4.6~12.2] 截断无变化；EN1 截断反升（截断非免费午餐）。

**措辞定稿：与论文一致，差异小于双方联合噪声；严禁写"显著优于论文"。**

### 4.3 bug 收藏夹（每个都有书面排除记录）

1. 0 Ah 占位符污染标签（4.3d）——CV 指标异常就是数据在报警，先看明细再报喜；
2. 考卷口径错误（混合划分 vs 整批外推）——对标任何数字前先确认口径；
3. pandas iterrows 副本陷阱——查找表存行索引、feat_df.at 写回、生效断言拦截。

### 4.3 的两条核心洞察

1. **模型选择 = 分布匹配。** RF 只会平均叶子邻居不会外推，测试集在训练分布下方时被地板卡死；线性模型在 log 空间能外推所以赢——但分布外太远时失控（见 5b）。论文选弹性网络是分布结构决定的。
2. **中位数与平均数讲不同的故事。** EN 赢中位（典型样本精度），RF 赢均值（极端样本不失控）——报告两个都给，缺一不可。

### 三次环境适配翻车（教训沉淀）

1. 瞎猜 HDF5 布局 → FileNotFoundError（教训：接手他人项目先读已验证代码）
2. 脚本依赖旧会话变量 → NameError（教训：脚本必须自包含）
3. ElasticNetCV 的 n_alphas 参数被最新版 sklearn 移除 → TypeError（教训：Python 3.14 + 最新 sklearn 环境下，sklearn 代码用最小参数集）

---

## 阶段 5：NASA 跨数据集泛化（2026-10-13，全部完成）

### 5a 数据集审计：34 颗里只有 3 颗能用寿命标签

侦察：extracted 为 34 个平铺 .mat（B0005~B0056），官方字段单数 `cycle`，与阶段 2 教学装同族。逐颗体检（三道门：尖峰 p95>2.2Ah 物理上限 / 中断井（容量<1.0Ah 占比>10%）/ 抖动（相邻圈差分中位>0.06）+ 从未满充门（p95<1.6Ah））：

- **标准 3 颗**：B0005（寿命 125 圈@1.4Ah）、B0006（109）、B0018（97）。锚点说明：公开资料说的 B0005"168 圈"是测试总放电数（测到 1.32Ah 停机），EOL@1.4Ah 本来就是 ~125；
- **删失 11 颗**：B0007（测到 1.42Ah，差 0.02 没过线）+ B0025~32（仅 28~40 个放电周期）；
- **异常 18 颗**：中断井 11（如 B0042/43/44：容量跌到 0.1 再跳回=测试中断，v3 曾误标"寿命 42"）、从未满充 7（B0033 起随机化工况：容量超 2Ah 物理上限、部分放电交付容量≠满充容量，"首次跌破 1.4Ah"定义不适用）；边界 B0033（起始容量 1.55≠新电池 1.85）不入迁移。

**结论：该公开数据集的寿命标签只对 3/34 颗成立。** 任何直接在这 34 颗上做寿命回归的"复现"都需要先回答分类问题。

### 5b 零样本迁移：特征层就注定失败（案例级，n=3）

MIT dev 84 颗（官方剔除+续跑合并）训练 EN6/RF → NASA 3 颗原始放电积分 Q(V)、插值到 MIT 同款网格 linspace(3.5,3.9,1000)、同公式六特征：

- **特征层**：NASA 特征 5/6 落在 MIT 分布的 P0/P100（log_var/log_min/intercept 全 100 分位，slope 全 0 分位——NASA 每圈衰减陡 20~30 倍）；
- **预测层**：EN 预测 9351/13661/8912（×75~125，彻底失控）；RF 281/343/279（×2.2~3.1，有界但系统性偏高）；
- **新发现（电压窗口陷阱）**：NASA ΔQ 在 3.55V 有 ±0.3~0.6Ah 插值尖峰——MIT 的 3.5-3.9V 窗口避开的是 MIT 自己电池的极拐点，NASA 极拐点 ~3.55V 恰好落在窗内。**同一电压窗口 ≠ 同一物理区域。**

### 5c 域间隙拆账：主犯是协议级非平稳性

四实验分解（几何平均倍率误差）：

| 实验 | EN | RF | 判读 |
|---|---|---|---|
| E0 全窗+70% | ×120 | ×2.72 | 基线 |
| E1 窗口匹配 3.6-3.8V | ×105 | ×2.72 | **窗口伪影否决**（尖峰删了误差不动） |
| E2 标签匹配 EOL@1.6Ah | ×202 | ×4.57 | **标签定义否决**（预测不变、真实寿命变短、倍率反放大） |
| E3 双匹配 | ×177 | ×4.58 | 剩余=体系/倍率本征差异 |

**结论句：零样本迁移失败的根因不是特征工程缺陷（窗口、口径），而是协议级非平稳性——同样的早期电压指纹，NASA 协议下指向完全不同的未来。** EN 四实验全炸补充另一半：线性模型对分布外特征连"有界的错"都做不到。任何用公开数据集做"直接迁移验证泛化"的做法，都应先做 5a 这类审计。

### 5d 删失生存分析：KM 中位寿命 125 圈

v2 修复两处 v1 bug（解析过滤器 0.1 阈值把中断井周期≈0.1 整个滤掉→井门失效；life 变量未重置污染异常类）后，分类与 5a 定稿一致：标准 3 / 删失 11 / 异常 20 / 边界 1。

Kaplan-Meier（事件 3 个，删失 11 个）：S(97)=0.8 → S(109)=0.6 → **S(125)=0.4，KM 中位寿命 = 125 圈**（S 首次 ≤0.5）；曲线在 125 圈后走平至 197（最后删失）。三重判读：

1. **量级**：NASA 可估寿命全部 ≤125 圈 vs MIT dev 中位 547 圈，4.4~5.6 倍差距与 5c"协议级非平稳性"判决自洽；
2. **诚实标注**：14 颗仅 3 个事件，置信区间极宽，125 只保量级；S 一格跌 0.2 也说明估计粗糙；
3. **结构发现**：删失刻度聚在 0~50 与 168~197 两段（两个测试批次）；B0036（cap_med 1.694，197 圈未到 EOL）为全舰队最强电池，是后续 NASA 内部标定实验的首选候选。

至此阶段 5 全部完成：5a 审计 → 5b 零样本证据链 → 5c 拆账归因 → 5d 生存分析。

---

## 当前状态与下一步

已完成：阶段 1~4.3 关账（官方口径 EN 中位 5.9% [CI 5.1~8.9] vs 论文 9.1%，与另一 AI 独立管道逐位一致，双 AI 交叉审计）；阶段 5 实验部分完成（5a 审计 / 5b 零样本证据链 / 5c 拆账归因 / 5d 生存分析）。

进行中：
- 阶段 6：GitHub README（英文）+ 一页 PDF 报告。素材已齐（本记录 + results/ 全套 CSV + figures/ 分阶段图库），仓库方案：SCLC 分析篇 + 薄膜工艺笔记篇同仓。

配套项目（同一作品集）：
- 钙钛矿 SCLC 数据分析（已完成，2026-10-11）；B-3/B-3(1) 批次原始数据已挂载，待解批次映射与 EQTA 悬案。
- 18650 容量测试仪：外置笔记本电池方案已定，物料待购。

---

## 文件清单

（脚本从项目根目录运行；缓存与生成物由 config.toml 配置到本机目录，图与核验数据见 figures/ 与 results/ 子目录。）

| 位置 | 内容 |
|---|---|
| figures/1~5、_旧版本 | 各阶段图库（本次已重命名分类） |
| results/4.3_复现、5_跨数据集迁移 | 各阶段数据表 |
| data/、archive/、cache 缓存 | 原始 .mat、历史版本、解析缓存（脚本引用路径，勿动） |
| docs/ | 本记录 + 迁移对照表 + 另一 AI 工作思路 |

File: docs/archive/项目错误清单.md
# 项目错误清单（bug 收藏夹·正式版）

> 用途：阶段 6 README 的"我们踩过的坑"章节素材；同时是每个 buggy 版本文件的去留依据。
> 原则：每个错误都有【现象 → 根因 → 修复】三要素；修复版文件名一并列出。
> 更新：2026-10-13，覆盖阶段 1~5 全部已知错误。

## 一、代码错误（按文件）

| # | 文件（buggy 版） | 错误 | 现象 | 根因 | 修复（定稿版） | 建议 |
|---|---|---|---|---|---|---|
| 1 | step4_2_mit_features.py 早期版本 | `n_alphas` 参数被新版 sklearn 移除 | TypeError | Python 3.14 + 最新 sklearn 环境差异 | 最小参数集重写（现版无此参数） | 保留现版 |
| 2 | 我交付的 4.3d 代码（未独立存档，已被另一 AI 版覆盖） | 重算寿命从第 1 圈扫起，命中 **0 Ah 占位符** | 5 颗续跑电池标签全变"1 圈"，训练集 1~1074 毒化，CV MAE 0.135 异常 | MIT 数据每电芯第 1 圈 QDischarge=0；4.2 写 slope 时跳过 index 0，写标签时忘了 | 另一 AI 版 step4_3d（merged[1:] 跳占位）+ step4_3f robust_life+生效断言 | 磁盘上的 step4_3d_merge_continued.py=另一 AI 修复版，**无 bug，保留**（协作物证） |
| 3 | step4_3e_fix_merge.py | **iterrows() 副本写不回**：查找表存 Series 副本，改标签改在副本上 | 诊断打印全 ✓ 但下游用旧标签；batch1#0 标签 1190≠1851；EN 预测出 12740 离谱值 | pandas iterrows 语义：返回副本 | 存行索引 + feat_df.at 写回 + 合并生效断言（4.3f） | **删**（4.3f 取代） |
| 4 | step4_3f_official_split.py 首跑版 | ①中文 Windows 下 sklearn 富显示 GBK 撞 UTF-8；②解析 8.3GB 静默像卡死 + 内核堆积 | UnicodeDecodeError 0x94；"卡住" | _repr_html_ 读 estimator.js 未指定编码；无进度无缓存 | sklearn.set_config(display="text")；pickle 缓存 + flush 进度 | 保留现版（已含修复） |
| 5 | step4_3f 首跑版（同文件第二处） | iterrows 副本陷阱在 4.3f 复发 | 口径A 首跑 9.1% 系毒标签巧合；batch1#0 预测 12740 | 同 #3 | 同 #3 + 合并生效检查 | 保留现版 |
| 6 | step5a_parse_nasa.py v1 | 预设字段名 `cycles`（官方实为单数 `cycle`） | KeyError: no field of name cycles | 凭文档印象猜字段名 | cycles_container() 动态探测字段 | **删**（v4 取代） |
| 7 | step5a v2 | Q(V) 侦察图空白 | 三格全空 | 按**容器序号**取第 10/100 条目（616 条目混 charge/impedance），第 10 个多半不是放电 | 改按"第 N 次放电"计数 | **删**（v4 取代） |
| 8 | step5a v3 | 分类误报 5 颗（B0033/42/43/44/50 混入标准）；路径占位符推给用户 | "寿命 42/111/6" 假标签；用户来回改路径 | 门控不严 + 中断井周期被解析过滤掉；协作规则缺失 | v4：三道门 + 路径写死 | **删**（v4 取代） |
| 9 | step5b_zero_shot_v1.py | ①dev 89≠84（漏剔 batch1 五颗截断标签电池=慢性毒药）；②图格 _q_dis(471) 对 VD(1000) 形状错；③分位表 "319=" 标签乱 | 训练池混入删失电池；画图 ValueError | 5b 改造时过滤逻辑走样；MIT ΔQ 误用容量序列 | v2：dev84 断言 + _qd100-_qd10 + 分位 Pxx | **删**（v2 取代） |
| 10 | step5c_decompose_v1.py | D 缺 slope/intercept/discrepancy 三列 | KeyError: not in index | 按窗口重算 ΔQ 三特征时漏掉不随窗口变的容量三特征；残留空循环 | 六特征全算（v2） | **删**（v2 取代） |
| 11 | step5d_survival_v1.py | ①解析守卫 `v[0]>0.1` 把中断井周期（容量≈0.1）整个滤掉→井门失效，B0042/43/44 误入标准；②life 变量未逐颗重置 | 分类与 v4 不符（断言拦截）；异常类 life 是上一颗残值 | MIT 时代守卫带到 NASA；变量复用 | v2：阈值 0.02 + life 重置 + B0033 单列边界 | **删**（v2 取代） |

## 二、方法论错误（不是代码 bug，但更贵）

| # | 错误 | 现象 | 纠正 |
|---|---|---|---|
| 12 | **考卷拿错**：一直拿 batch1→batch2 整批外推对标论文 9.1% | 27~32% "复现不了"的焦虑 | 官方 README 有 test_ind 混合划分，9.1% 是混合口径；整批外推是另一个问题（部署难度），双口径分开报告 |
| 13 | **锚点错误**：宣称 B0005 已知寿命 168 圈 | 5d 标签验证"对不上" | 168 是测试总放电数（测到 1.32Ah 停机），EOL@1.4Ah 本来就是 ~125——管线无罪，锚点无罪推定要谨慎 |
| 14 | **预期错误**：押注 KM 中位"不可估" | S(125)=0.4 跌破 0.5，中位可估=125 圈 | 9 颗删失在 47 圈前退出风险集，3 颗接连死亡即可估——"预期"也要接受数据反驳 |
| 15 | **挂载误判**：把单向快照当双向同步 | 52 项重命名用户本机看不到 | 改用户本机文件必须走 send_file 打包；挂载目录只读用 |

## 三、去留总原则与执行清单

**核验说明（2026-10-13 23:20）：本清单已对照恢复后的实物文件逐条核验——#8/#9/#10 实物确认（v3 无井门、5b v1 无断言、5c v1 缺三特征），#2 归属修正（磁盘上的 step4_3d=另一 AI 修复版，无 bug）。**

**原则：错误的内容已逐字记录在本清单和全程记录 md 里，buggy 文件本体没有未来用途；但删除前确认修复版确实存在且已验证。**

可直接删除（修复版均在）：
- step4_3e_fix_merge.py（修复版=step4_3f_official_split.py）
- step5a_parse_nasa.py（内容=v2；定稿=step5a_parse_nasa_v4.py）
- `buggy_注释版/step5a_parse_nasa_v3_buggy.py`（教学用旧版；定稿=`step5a_parse_nasa_v4.py`）
- step5b_zero_shot_v1.py（=v2）
- step5c_decompose_v1.py（=v2）
- step5_probe_nasa.py（侦察使命完成；或移 archive/）

建议移入 archive/（有价值但已过时）：
- step4_3d_merge_continued.py（另一 AI 修复版，协作物证）

**缺失待找回**（主目录目前没有）：
- step4_3_rf_predict.py —— 归因链第一环，**从回收站恢复，必须保留**
- step5d_survival_v2.py —— 5d 定稿版（v1 bug 版可删）
- step4_3_rf_predict / 4.3b / 4.3c 的定稿地位确认：4.3b/4.3c 已在 archive/，正常

必须保留：
- step1~step4_mit_load / 4.2 / 4.3f 全部定稿脚本（复现链主线）
- toy_random_forest.py（阶段 1 物证）
- 全部 .pkl 缓存（脚本引用，动了要重解析）

另一 AI 的 docs/随机森林误差缩小工作思路.md：保留——双 AI 交叉验证是本项目的协作亮点，物证留档。

## 四、教训沉淀（写给未来的自己）

1. 复用已验证代码**逐字拷贝，不许默写**（三次应验：calc_features、v4 门控、解析过滤器）；
2. 任何改标签/改数据的操作后面**必须跟生效断言**（与预期值对不上就 raise）——三次拦截毒数据；
3. CV/验证指标异常 = 数据在报警，**先看明细再报喜**；
4. 不猜字段名/布局/协议，**先探针后解析**；
5. 修复版**文件名带版本号**，运行输出**打印版本号自证**；
6. 对论文数字的每个对比都要先问：**口径一致吗？**
